Repository: abhirajrs999/KSR

File: data/processed/parsed_docs/IRC-15-2017.json (part 1 of 12)
{
    "full_text": "\nIRC:15-2017\n\n\n# CODE OF PRACTICE FOR CONSTRUCTION OF JOINTED PLAIN CONCRETE PAVEMENTS\n\n# (Fifth Revision)\n\n# ROADS\n\n# INDIAN ROADS CONGRESS\n\n# 2017\n\n\n\n\nNO_CONTENT_HERE\n\n\n# IRC:15-2017\n\n# CODE OF PRACTICE FOR CONSTRUCTION OF JOINTED PLAIN CONCRETE PAVEMENTS\n\n# (Fifth Revision)\n\nPublished by:\n\nINDIAN ROADS CONGRESS\n\nKama Koti Marg,\n\nSector-6, R.K. Puram,\n\nNew Delhi-110 022\n\nNOVEMBER, 2017\n\nPrice : ` 1000/- (Plus Packing &#x26; Postage)\n\n\n\nIRC:15-2017\n# First Published\n\nJuly, 1965\n\n# First Revision\n\nDecember, 1970\n\n# Second Revision\n\nDecember, 1981\n\n# Third Revision\n\nFebruary, 2002\n\n# Reprinted\n\nSeptember, 2003\n\n# Reprinted\n\nOctober, 2005\n\n# Fourth Revision\n\nMay, 2011\n\n# Reprinted\n\nApril, 2014\n\n# Fifth Revision\n\nNovember, 2017\n\n(All Rights Reserved. No part of this publication shall be reproduced, translated or transmitted in any form or by any means without the permission of the Indian Roads Congress)\n\nPrinted by India Offset Press, Delhi - 110 064\n\n1000 Copies\n\n\n\nIRC:15-2017\n# CONTENTS\n\n| S.No.                                     | Description                                                         | Page No. |\n| ----------------------------------------- | ------------------------------------------------------------------- | -------- |\n|                                           | Personnel of the Highways Specifications and Standards Committee    | i-ii     |\n| 1.                                        | Introduction                                                        | 1        |\n| 2.                                        | Scope                                                               | 2        |\n| 3.                                        | Material                                                            | 3        |\n| 4.                                        | Proportioning of Concrete                                           | 10       |\n| 5.                                        | Tools, Plants & Equipment                                           | 12       |\n| 6.                                        | Preparation of Subgrade, Sub-base and Laying of Separation Membrane | 16       |\n| 7.                                        | Weather Limitations                                                 | 20       |\n| 8.                                        | Joints                                                              | 24       |\n| 9.                                        | Storage & Handling of Materials                                     | 42       |\n| 10.                                       | Construction                                                        | 43       |\n| 11.                                       | Trial Length                                                        | 63       |\n| 12.                                       | Quality Control                                                     | 67       |\n| 13.                                       | Opening to Traffic                                                  | 85       |\n| Appendix \u2013 A: Photographs of PQC Widening |                                                                     | 86       |\n\n\n\nNO_CONTENT_HERE\n\nIRC:15-2017\n# PERSONNEL OF THE HIGHWAYS SPECIFICATIONS AND STANDARDS COMMITTEE\n\n# (As on 23.06.2017)\n\n| 1           | Kumar, Manoj              | Director General (Road Development) & Special Secretary to Govt. of India, Ministry of Road Transport and Highways, New Delhi |\n| ----------- | ------------------------- | ----------------------------------------------------------------------------------------------------------------------------- |\n| 2           | Singh, B.N.               | Addl. Director General (Incharge), Ministry of Road Transport and Highways, New Delhi                                         |\n| 3           | Verma, Dr. S.K.           | Chief Engineer (R) S,R & T, Ministry of Road Transport & Highways, New Delhi                                                  |\n| **Members** |                           |                                                                                                                               |\n| 4           | Bamezai, Prof. (Dr.) Gita | R\\&D, Indian Institute of Mass Communication, New Delhi                                                                       |\n| 5           | Basar, Toli               | Chief Engineer, PWD, Arunachal Pradesh                                                                                        |\n| 6           | Bhanot, Balraj            | Chairman, TED, Bureau of Indian Standards, New Delhi                                                                          |\n| 7           | Bongirwar, P.L.           | Secretary (Retd.), PWD Maharashtra                                                                                            |\n| 8           | Gupta, D.P.               | DG(RD) & AS (Retd.), Ministry of Road Transport and Highways, New Delhi                                                       |\n| 9           | Jain, Prof. (Dr.) S.S.    | Professor, Indian Institute of Technology, Roorkee                                                                            |\n| 10          | Jain, R.K.                | Chief Engineer (Retd.), PWD Haryana                                                                                           |\n| 11          | Kadiyali, Dr. L.R.        | Chief Executive, L.R. Kadiyali & Associates, New Delhi (Expired on 18.02.2016)                                                |\n| 12          | Lal, Bhure                | Chairman, Environment Pollution Control Authority, Delhi                                                                      |\n| 13          | Lal, Chaman               | Engineer-in-Chief, Gurugram Metropolitan Development Authority, Haryana                                                       |\n| 14          | Narain, Sunita            | DG, Centre for Science and Environment, New Delhi                                                                             |\n| 15          | Nashikkar, J.T.           | JMD, Maharashtra State Road Development Corporation Ltd., Mumbai                                                              |\n| 16          | Pandey, R.K.              | Member (Projects), National Highways Authority of India, New Delhi                                                            |\n| 17          | Parida, Prof. (Dr.) M.    | Dean, SRIC, Indian Institute of Technology, Roorkee                                                                           |\n| 18          | Pateriya, Dr. I.K.        | Director (Tech), National Rural Roads Development Agency, New Delhi                                                           |\n| 19          | Pawar, Ajit               | Secretary (Retd.), PWD Maharashtra                                                                                            |\n| 20          | Porwal, Dr. S.S. (VSM)    | ADG (Retd.), Border Roads Organisation, New Delhi                                                                             |\n| 21          | Raju, Dr. G.V.S.          | Engineer-in-Chief (Retd.), Roads & Building, Andhra Pradesh                                                                   |\n| 22          | Rawat, M.S.               | Executive Director, AECOM India Pvt. Ltd.                                                                                     |\n| 23          | Sarangi, D.               | CGM, National Highways Authority of India, New Delhi                                                                          |\n| 24          | Sharma, M.P.              | Chief Engineer, Ministry of Road Transport and Highways, New Delhi                                                            |\n| 25          | Sharma, S.C.              | DG(RD) & SS (Retd.), Ministry of Road Transport and Highways, New Delhi                                                       |\n\n\n\nIRC:15-2017\n# Members\n\n| 26 | Sheokand, Balbir Singh                             | Executive Engineer, PWD Haryana                                             |\n| -- | -------------------------------------------------- | --------------------------------------------------------------------------- |\n| 27 | Singh, Nirmaljit                                   | DG(RD) & SS (Retd.), Ministry of Road Transport and Highways, New Delhi     |\n| 28 | Singh, Pawan Kumar                                 | GM, 3M India Ltd.                                                           |\n| 29 | Sinha, A.V.                                        | DG(RD) & SS (Retd.), Ministry of Road Transport and Highways, New Delhi     |\n| 30 | Tawade, D.O.                                       | Member (T), National Highways Authority of India, New Delhi                 |\n| 31 | The Director, (Chandra, Dr. Satish)                | Central Road Research Institute, New Delhi                                  |\n| 32 | The Director General, (Shrivastava, Lt. Gen. S.K.) | Border Roads Organisation, New Delhi                                        |\n| 33 | The Director General, (Mathur, Vishnu)             | Society of Indian Automobile Manufactures, New Delhi                        |\n| 34 | The Engineer-in-Chief, (Sharma, Lt. Gen. Suresh)   | Military Engineer Services, New Delhi                                       |\n| 35 | Tickoo, Bimal                                      | Secretary (T), PWD Jammu                                                    |\n| 36 | Tiwari, Prof. (Dr.) Geetam                         | Professor, Indian Institute of Technology, New Delhi                        |\n| 37 | Varshney, Sharad                                   | Superintending Engineer, Ministry of Road Transport and Highways, New Delhi |\n| 38 | Verma, G.L.                                        | MD, Engg and Planning Consultants Ltd., New Delhi                           |\n\n# Corresponding Members\n\n| 1 | Baluja, Dr. Rohit                      | President, Institute of Road Traffic Education, New Delhi               |\n| - | -------------------------------------- | ----------------------------------------------------------------------- |\n| 2 | Bhowmik, Sunil                         | Engineer-in-Chief (Retd.), Tripura                                      |\n| 3 | Kandasamy, C                           | DG(RD) & SS (Retd.), Ministry of Road Transport and Highways, New Delhi |\n| 4 | (Patil, Capt. (Dr.) Rajendra B. Saner) | The Director, Central Institute of Road Transport, Pune                 |\n\n# Ex-Officio Members\n\n| 1 | President, (Pradhan, N.K.)                                                | Engineer-in-Chief cum Secretary, Works Department, Odisha          |\n| - | ------------------------------------------------------------------------- | ------------------------------------------------------------------ |\n| 2 | Director General (Road Development) & Special Secretary to Govt. of India | (Kumar, Manoj), Ministry of Road Transport and Highways, New Delhi |\n| 3 | Secretary General, Nirmal, Sanjay Kumar                                   | Indian Roads Congress                                              |\n\nii\n\nIRC:15-2017\n# CODE OF PRACTICE FOR\n\n# CONSTRUCTION OF JOINTED PLAIN CONCRETE PAVEMENTS\n\n# 1. INTRODUCTION\n\nThe Standard Specification and Code of Practice for Construction of Concrete Road was first published in July 1965. It was revised in 1970 and the second edition was brought out in December, 1981. The third edition was brought out in the year of 2002. The fourth edition of the document was published in 2011. Since then the technology for road construction has undergone considerable changes and MORT&#x26;H Specifications for Road and Bridge Works has been revised. Some special requirements like widening of existing four lane concrete road to six lane and construction of four lane concrete pavement in place of existing two lane bituminous road have arisen. Some problems relating to the construction of transition slab between rigid and flexible pavement, corrosion of dowel bars and damage done to the slabs by vibratory trails have been observed in concrete pavements constructed in the last few years. The use of Ground Granulated Blast Furnace Slag (GGBFS) and Metakaolin as mineral admixture, Poly-Carboxylate Ether based High Range Water Reducing Admixtures, string-less paving system for paving concrete, Magnetic Pulse Induction technique for checking alignment of dowel bars have emerged and being practiced for better construction of concrete roads.\n\nTherefore a need was felt to update the standard to include the latest development in the area of construction of concrete roads. The revised draft was prepared by the subgroup comprising of Shri Binod Kumar, Shri R.K. Jain, Shri Raman Kumar, and Shri Rajesh Madaan, members of the Rigid Pavement Committee. The Rigid Pavement Committee (H-3) deliberated on the document in a series of meetings and finalised it in its meeting held on 27\u1d57\u02b0 May, 2017. The revised draft was placed before the Highways Specifications and Standards Committee (HSS) in its meeting held on 23\u02b3\u1d48 June, 2017. The HSS committee approved the draft with some suggestions including the change in the title of the code. The draft revised as per the suggestions of HSS and with changed title of \u201cCode of Practice for Construction of Jointed Plain Concrete Pavements\u201d was approved by the Council of IRC after taking on board the comments of the members in its 212\u1d57\u02b0 Mid-Term Council meeting held on 14\u1d57\u02b0 &#x26; 15\u1d57\u02b0 July, 2017 at Udaipur.\n\n# The Composition of H-3 Committee is as given below:\n\n| Jain, R.K.               | \u2026\u2026 | Convenor         |\n| ------------------------ | -- | ---------------- |\n| Arora, V.V.              | \u2026\u2026 | Co-Convenor      |\n| Ganju, Col. (Retd.) V.K. | \u2026\u2026 | Member-Secretary |\n\n\nIRC:15-2017\n# Members\n\n- Avtar, Ram\n- Bongirwar, P.L.\n- Gajria, Maj. Gen. (Retd.) K.T.\n- Gupta, Prof. (Dr.) P.K.\n- Indoria, R.P.\n- Jain, L.K.\n- Joshi, Brig. Girish\n- Kumar, Binod\n- Kumar, Raman\n- Madaan, Rajesh\n- Maiti, Dr. S.C.\n- Nayak, Sanjay\n- Ramana, Dr. G.V.\n- Reddy, S.S.\n- Sengupta, J.B.\n- Sharma, M.P.\n- Sheokand, B.S.\n- Srivastava, R.K.\n- Tare, Prof. (Dr.) Vandana\n- Thakar, Vikas\n- Thombare, Vishal\n- Tipnis, Col. (Retd.) Manoj\n- Trivedi, Anil\n- Venkatesha, M.C.\n- Rep. of UltraTech Cement Ltd. (Jain, A.K. upto 17.08.2016 thereafter Ramachandra, Dr. V.)\n\n# Corresponding Members\n\n- Justo, Prof. (Dr.) C.E.G.\n- Pandey, Prof. (Dr.) B.B.\n- Ramchandani, S.M.\n- Veeraragavan, Prof. (Dr.) A.\n\n# Ex-Officio Members\n\n- President, Indian Roads Congress (Pradhan, N.K.), Engineer-in-Chief cum Secretary, Works Department, Odisha\n- Director General (Road Development) &#x26; Special Secretary to Govt. of India (Kumar, Manoj), Ministry of Road Transport &#x26; Highways\n- Secretary General, Indian Roads Congress Nirmal, Sanjay Kumar\n\n# 2. SCOPE\n\n# 2.1\n\nThis Code of Practice is intended to bring uniformity in practice for the construction of jointed plain concrete pavements, including preparation of the subgrade and sub-base underneath these pavements.\n\n# 2.2\n\nThe Code deals with various aspects of jointed plain concrete pavement construction, like materials, equipment, proportioning of materials, measurement, handling of materials, mixing, subgrade &#x26; sub-base preparation, formwork, joints, reinforcement of concrete, placing, finishing, curing, evaluation for acceptance criteria etc.\n\n\n\nIRC:15-2017\n\n# 2.3\n\nThe present code incorporates relevant provisions of the latest version of codes listed below. For further details wherever required, these codes may be referred.\n\n- i) IRC:43 \u201cRecommended Practice for Plants, Tools and Equipment required for Construction and Maintenance of Concrete Roads\u201d (First Revision)\n- ii) IRC:44 \u201cGuidelines for Cement Concrete Mix Design for Pavements\u201d\n- iii) IRC:57 \u201cRecommended Practice for Sealing of Joints in Concrete Pavements\u201d\n- iv) IRC:85 \u201cRecommended Practice for Accelerated Strength Testing &#x26; Evaluation of Concrete\u201d (First Revision)\n- v) IRC:114 \u201cGuidelines for Use of Silica-Fume in Rigid Pavement\u201d\n- vi) IRC:117 \u201cGuidelines for the Structural Evaluation of Rigid Pavements with Falling Weight Deflectometer\u201d\n- vii) IRC:118 \u201cGuidelines for Design and Construction of Continuously Reinforced Concrete Pavement (CRCP)\u201d\n- viii) IRC:SP:17 \u201cRecommendations about Overlays on Cement Concrete Pavements\u201d\n- ix) IRC:SP:46 \u201cGuidelines for Design and Construction of Fibre Reinforced Concrete Pavements\u201d\n- x) IRC:SP:49 \u201cGuidelines for the Use of Dry Lean Concrete as Sub-Base for Rigid Pavement\u201d\n- xi) IRC:SP:76 \u201cGuidelines for Conventional and Thin Whitetopping\u201d\n- xii) IRC:SP:83 \u201cGuidelines for Maintenance, Repairs and Rehabilitation of Cement Concrete Pavements\u201d\n\n# 2.4\n\nSome aspects of jointed plain concrete pavements are dealt in respective standards of IRC. Reference to these standards has been drawn in the text wherever relevant.\n\n# 3. MATERIALS\n\n# 3.1 Cement\n\nAny of the following types of cement capable of achieving the design strength may be used. The minimum 28 days compressive strength of the cement should not be less than 43 MPa.\n\n- i) Ordinary Portland Cement IS:269 (43 Grade and 53 Grade) including 5% performance Improver (Mineral admixture etc. as per IS:269)\n- ii) Portland-Pozzolana Cement IS:1489 (Part 1)\n- iii) Portland Slag Cement, IS:455\n- iv) Composite Cement (blended with granulated slag &#x26; fly ash), IS:16415\n\nIf the soil around concrete pavement has soluble salts, like sulphates in excess of 0.5 per cent, the cement used shall be Sulphate Resisting Portland Cement, IS:12330.\n\n\n\nIRC:15-2017\nof sulphate concentration (as sulphur trioxide) is that limit where either it is more than 0.2% in subgrade soil or more than 0.3% in ground water. Cement used in both DLC and pavement quality concrete in such situations should be sulphate-resistant. If chlorides are present, Sulphate Resisting Cement shall not be used, and in such case Portland Slag Cement should be used.\n\nCement to be used may preferably be obtained in bulk. If cement in paper bags is proposed to be used, there shall be bag-splitters with the facility to separate pieces of paper bags and dispose them off suitably. No paper pieces shall enter the concrete mix. Bulk cement shall be stored either in vertical or horizontal silos. The cement shall be subjected to acceptance tests prior to its use.\n\n# 3.2 Admixtures\n\n# 3.2.1 Chemical Admixtures\n\nAdmixtures conforming to IS:9103 may be used to improve workability of the concrete or extension of setting time, on satisfactory evidence that they will not have any adverse effect on the properties of concrete with respect to strength, volume change, durability and have no deleterious effect on embedded steel. Satisfactory performance of the admixtures should be proved both on the laboratory concrete trial mixes and in trial paving works. If air entraining admixture is used for improving the workability of the mix and to reduce bleeding, the total quantity of air in air-entrained concrete as a percentage of the volume of the concrete shall have 4.5\u00b11.5 per cent entrained air for 31.5 mm maximum size of aggregate and 5.0\u00b11.5 per cent for 19 mm maximum size of aggregate. In freezing weather, use of air entraining agent is recommended to counter the freezing and thawing effect with 5.5\u00b11.5 per cent entrained air for 31.5 mm maximum size of aggregate and 6.0\u00b11.5 per cent for 19 mm maximum size of aggregate. The maximum quantity of chemical admixture shall be 2 per cent by weight of cementitious materials (cement + fly ash/ground granulated blast furnace slag/silica fume).\n\n# 3.2.2 Compatibility and optimum dose\n\nof the particular admixture (from a specific manufacturer) with the specific cement type (from a particular manufacturing plant) to be used, shall be established by Marsh Cone Test as per ASTM C939. Concrete mix should be designed for a combination of a particular cement and admixture, and admixture supplier and type cannot be substituted without test confirming the required results.\n\n# 3.2.3 Mineral Admixtures\n\nMineral admixtures can improve the workability, long term strength and durability of concrete. The following materials may be added as mineral admixtures subject to their availability and corresponding policy guidelines regarding their usage by the Central/State Governments.\n\n\n\nIRC:15-2017\n\n# 3.2.3.1 Fly ash (as per IS:3812 (Part 1))\n\nFly ash up to 25 per cent by weight of Cementitious Material (CM) may be mixed at site with Ordinary Portland Cement (OPC) 53/43 Grade. The fly ash shall conform to IS:3812 (Part I). Fly ash of no other Grade shall be used.\n\nSite mixing of fly ash shall be permitted only after ensuring availability of the equipment at site for uniform blending through a specific mechanized facility with automated process control like batch mix plants conforming to IS:4925 and IS:4926. Site mixing will not be allowed otherwise.\n\n# 3.2.3.2 Ground Granulated Blast Furnace Slag\n\nFactory manufactured ground granulated blast furnace slag (as per IS:10875) up to 50 per cent by weight of cementitious material may be mixed at site with Ordinary Portland Cement of 43/53 Grade. Regular tests shall be conducted on GGBFS at a testing frequency of 1 test per 100 MT of slag to ensure the quality.\n\n# 3.2.3.3 Silica fume\n\nSilica fume up to 10 per cent by weight of OPC (as per IS:15388, IRC:SP:114 and IRC:44, if specified in design may be used.\n\n# 3.2.3.4 Metakaolin\n\nMetakaolin is obtained by calcinations of pure and refined kaolinitic clay at a temperature between 650 and 850 \u00b0C followed by grinding to a fineness of 700 to 900 m\u00b2/kg. Metakaolin conforming to IS:16354 may be used up to 20 per cent of the cementitious material.\n\n# 3.3 Aggregates\n\n# 3.3.1\n\nAggregates for pavement concrete shall be complying with IS:383. The limits of deleterious materials shall not exceed the requirements set out in IS:383.\n\n# 3.3.2\n\nThe aggregates shall be free from chert, flint, chalcedony or silica in a form that can react with the alkalies in the cement. In addition, the total chlorides content expressed as chloride ion content shall not exceed 0.06 per cent by weight and the total sulphate content expressed as sulphuric anhydride (SO\u2083) shall not exceed 0.25 per cent by weight. In case the aggregates are not free from dirt, the same may be washed and drained for at least 72 hours before batching.\n\nNo aggregate which has water absorption more than 2 per cent shall be used in concrete mix. All aggregates shall be tested for soundness in accordance with IS:2386 (Part V). After 5 cycles of testing, the loss shall not be more than 12 per cent if sodium sulphate solution is used or 18 per cent if magnesium sulphate solution is used, irrespective of their water absorption.\n\n5\n\nIRC:15-2017\n\n# 3.3.3 Coarse aggregate\n\nCoarse aggregate shall consist of clean, hard, strong, dense, non-porous and durable pieces of crushed stone or crushed gravel and shall be devoid of pieces of disintegrated stone, soft, flaky, elongated, very angular or splintery pieces. The combined flakiness and elongation index shall not be more than 35 per cent. Aggregate Impact Value (AIV) shall not be more than 30 per cent. Limestone aggregate may be used conforming to IS:383. The maximum size of coarse aggregate shall not exceed 31.5 mm in PQC and 26.5 mm in case of DLC. Continuously graded aggregates may be used, depending on the combined grading of the coarse and fine aggregate.\n\nIron slag aggregate, steel slag aggregate up to 30 per cent, Recycled Concrete Aggregate (RCA) up to 30 per cent of total coarse aggregate can be used in Dry Lean Concrete (DLC) only.\n\n# 3.3.4 Fine aggregate\n\nThe fine aggregate shall consist of clean natural sand or crushed stone sand or a combination of the two and shall conform to IS:383. Fine aggregate shall be free from soft particles, clay, shale, loam, cemented particles, mica and organic and other foreign matter. The fine aggregate shall not contain substances more than the following:\n\n- Clay lumps: 1.0%\n- Coal and lignite: 1.0%\n- Material passing IS sieve No. 75 micron:\n\nAlthough IS:383 permits in the case of stone crushed sand, the fines passing 75 microns up to 15 per cent, this provision should be used with caution when crushed stone sand is used as fine aggregate and when the mix produced in the Laboratory and the field is satisfactory in all respects and complies with the requirement of Specification. The grading zone of fine aggregates as per IS:383 shall be within the limits as given in Table 1.\n\n| IS Sieve | Designation | Percentage Passing for Grading Zone I | Percentage Passing for Grading Zone II | Percentage Passing for Grading Zone III |\n| -------- | ----------- | ------------------------------------- | -------------------------------------- | --------------------------------------- |\n| 10 mm    |             | 100                                   | 100                                    | 100                                     |\n| 4.75 mm  |             | 90 - 100                              | 90 - 100                               | 90 - 100                                |\n| 2.36 mm  |             | 60 - 95                               | 75 - 100                               | 85 - 100                                |\n\n\n\n# IRC:15-2017\n\n1.18 mm\n\n|            | 30 - 70 | 55 - 90 | 75 - 100 |\n| ---------- | ------- | ------- | -------- |\n| 600 micron | 15 - 34 | 35 - 59 | 60 - 79  |\n| 300 micron | 5 - 20  | 8 - 30  | 12 - 40  |\n| 150 micron | 0 - 10  | 0 - 10  | 0 - 10   |\n\nThe fine aggregates conforming to any one of the above three grading zones may be used. From grading Zones I to III, the fine aggregate grading becomes progressively finer and therefore the ratio of fine aggregate to coarse aggregate should be progressively reduced. In all cases concrete mix should be properly designed as per IRC:44 recommendations.\n\nIn case of grading in all Grading Zones falls outside the limits of any particular grading Zone of sieves other than 600 micron IS: Sieve by an amount not exceeding 5 per cent for a particular sieve size, (subject to cumulative amount of 10 per cent), it shall be regarded as falling within that grading zone. This tolerance shall not be applied to percentage passing the 600 micron IS: Sieve or to percentage passing any other sieve size on the coarse limit of grading Zone I.\n\nFor crushed stone sands, the permissible limit on 150 micron IS Sieve may be increased to 20 per cent in Table 1 above. The use of crushed stone sand is permitted in PQC, however, percentage of fines passing 75 micron IS Sieve in case of PQC shall not exceed 12 per cent.\n\n# 3.3.5 Combined Grading\n\nTable 2 and 3 is recommended for combined gradation of fine and coarse aggregate in case of Dry Lean Concrete (DLC) and Paving Quality Concrete (PQC) respectively.\n\n# Table 2 Aggregate Gradation for Dry Lean Concrete\n\n| Sl. No. | Sieve Size              | Percentage passing by weight |\n| ------- | ----------------------- | ---------------------------- |\n| 1       | 26.50 mm                | 100                          |\n| 2       | 19.0 mm                 | 75-95                        |\n| 3       | 9.50 mm                 | 50-70                        |\n| 4       | 4.75 mm                 | 30-55                        |\n| 5       | 2.36 mm                 | 17-42                        |\n| 6       | 600 micron              | 8-22                         |\n| 7       | 300 micron              | 7-17                         |\n| 8       | 150 micron              | 2-12                         |\n| 9       | 75 micron (Wet Sieving) | 0-5                          |\n\nThe above grading is applicable both for natural sand and crushed stone sand. For finding the fraction passing 75 micron, wet sieving of whole aggregate sample shall be performed.\n\nIRC:15-2017\n\n# Table 3 Aggregate Gradation for Pavement Quality Concrete\n\n| Sieve Designation | 31.5 mm Nominal Size | 26.5 mm Nominal Size | 19 mm Nominal Size |\n| ----------------- | -------------------- | -------------------- | ------------------ |\n| 37.5 mm           | 100                  | 100                  | 100                |\n| 31.50 mm          | 90-100               | 100                  | 100                |\n| 26.50 mm          | 85-95                | 90-100               | 100                |\n| 19.0 mm           | 68-88                | 75-95                | 90-100             |\n| 9.50 mm           | 45-65                | 50-70                | 48-78              |\n| 4.75 mm           | 30-55                | 30-55                | 30-58              |\n| 600 micron        | 8-30                 | 8-30                 | 8-35               |\n| 150 micron        | 0-10                 | 0-10                 | 0-12               |\n| 75 micron         | 0-5\\*                | 0-5\\*                | 0-5\\*              |\n| (Wet Sieving)     | 0-2\\*\\*              | 0-2\\*\\*              | 0-2\\*\\*            |\n\n*Crushed Sand, **Natural sand\n\n# 3.4 Water\n\nWater used for mixing and curing of concrete shall be clean and free from injurious amount of alkalies, sulphates, chlorides, oil, salt, acid, vegetable matter or other substances harmful to the finished concrete. It shall meet the requirements stipulated in IS:456. Portable water is generally considered satisfactory for mixing and curing.\n\n# 3.5 Steel Dowel Bars and Tie Bars\n\nThese shall conform to the requirements of IS:432 and IS:1786 as relevant. The dowel bars shall conform to IS:432 of Grade I. Tie bars shall be Thermo- Mechanically Treated (TMT) bars conforming to IS:1786 and grade of Fe 500. If steel mesh is used, it shall conform to IS:1566. The steel shall be coated with appropriate anti-corrosive coating as per IS:13620.\n\n# 3.6 Temperature Reinforcement\n\nWhenever the steel bars are used as temperature, reinforcement bars, those shall be deformed TMT (Thermo Mechanically Treated) bars as per IS:1786 and shall preferably be welded. Where spot welding is not possible these bars can be tied with binding wire to form the mesh. The size and spacing of bars depends on the design considerations, material properties and climatic condition of the region, but in any case the weight of the mesh shall not be less than 3.14 kg/m\u00b2. The steel mesh may be placed in the upper half of the slab between say 50-75 mm below the top surface and to be sufficiently above the dowel bars such as not to cause any interference to their movement. Welded wire mesh (spot welded in manufacturing plant) may also be used as temperature reinforcement.\n\n8\n\nIRC:15-2017\n\n# 3.7 Materials for Joint Sealing\n\n# 3.7.1 Joint Sealing\n\nThe joint sealing compound shall be of hot poured, elastomeric type or cold polysulphide/polyurethane/silicon type having flexibility, durability and resistance to age hardening. Manufacturer\u2019s certificate shall be produced by the contractor for establishing that the sealant is not more than six months old and stating that the sealant complies with the relevant standard mentioned below.\n\nThe material for cold poured joint sealant shall conform to any one of the following:\n\n| Polysulphide | IS:11433 (Part I), BS:5212 (Part II) |\n| ------------ | ------------------------------------ |\n| Polyurethene | BS:5212                              |\n| Silicon      | ASTM D5893-04                        |\n\nIf the sealant is of hot poured type, it shall conform to IS:1834 or ASTM: D 3406, as applicable. Hot poured joint sealing compound should not be heated above 180\u00baC and also over long duration; both are not permitted as it will lose its properties due to overheating. Material once heated cannot be reheated again for use. Hence, the quantity of material to be heated should be such that it is used fully. The overheated or reheated material will be rejected. Therefore, quantity of sealing compound required for one operation of joint sealing work shall only be heated.\n\n# 3.7.2 Pre-moulded joint filler\n\nSynthetic joint filler board for expansion joints which are proposed for use only at some abutting structures, like, bridges and culverts shall be of 20-25 mm thickness within a tolerance of \u00b1 1.5 mm and of a firm compressible material and having compressibility of more than 25 per cent as per IS:1838. It shall be 25 mm less in depth than the thickness of the slab within a tolerance of \u00b1 3 mm and provided to the full width between the side forms. It shall be in suitable length which shall not be less than one lane width. If two pieces are joined to make up full width, the joint shall be taped such that no slurry escapes through the joint. Holes to accommodate dowel bars shall be accurately bored or punched out to give a sliding fit on the dowel bars. IS:1838 (Part 1) and IS:10566 may be referred for more details.\n\n# 3.7.3 Preformed Seals\n\nThe pre-formed joint sealing material shall be a vulcanized elastomeric compound using polychloroprene (Neoprene) as the base polymer. The joint seal shall conform to requirements of ASTM D 2628.\n\n# 3.8 Fibers\n\nFibers may be used subject to the provision in the design to reduce the shrinkage cracking and improve post-cracking residual strength. The fibers may be steel fiber as per IRC:SP:46 or polymeric synthetic fibers. The polymeric synthetic fibers will be within the following range\n\n\n\nIRC:15-2017\n\nof specifications:\n\n- Effective Diameter\n- 8 \u2013 300 micron for micro fibers\n- 0.20 mm \u2013 1.2 mm for macro Fibers/steel fibers\n- Length\n- 6-18 mm (micro), 40-65 mm (Macro)\n- Specific gravity 0.91 to 1.36\n- Suggested dosage\n- 0.6 - 2.5 kg/m\u00b3 for micro fibers\n- 2.0 \u2013 8.0 kg/m\u00b3 for macro fibers\n\nActual dosage may be taken from Table 3 of IRC:SP:46. Techno-economical consideration should also be kept in view.\n- Usage shall be regulated/designed as stipulated in IRC:44, IRC:SP:46 and IS:456.\n- Water absorption shall be less than 0.45 per cent\n- Melting point shall not be less than 160\u00b0C.\n- The aspect ratio shall vary from 200 to 2000.\n- Synthetic fibers shall have good alkali and UV light resistance.\n- Slump: 25\u00b110 mm for Pave Construction; 40\u00b110 mm for Manual construction\n\n# 4. PROPORTIONING OF CONCRETE\n\n# 4.1 Proportioning of Materials\n\nFor the design of PQC IRC:44 shall be referred.\n\n# 4.1.1\n\nIn case of dry lean concrete, mix design shall be done as per IRC:SP:49 and in case of PQC, guidance for mix design, may be taken from IRC:44 for ascertaining the flexural/compressive strength of cement concrete required to match with the prescribed design strength of concrete. As the stresses induced in concrete pavements are mainly flexural, it is required that their design is based on the flexural strength of concrete in all major projects. The mix shall be so designed in the laboratory as to ensure the minimum flexural strength in the field with the desired tolerance level as per IRC:44. To achieve the desired minimum strength in the field, the mix in the laboratory shall be designed for somewhat higher strength, making due allowance for the type and extent of quality control likely to obtained in the field as to ensure the minimum strength is achieved in the field for this purpose.\n\n# 4.1.2\n\nFor concrete roads, flexural strength of concrete is the design criteria. For all major projects, flexural strength of the mix shall be determined by third point loading of flexural beams (150 mm x 150 mm x 700 mm) as per IS:516. Determination of flexural strength by correlating with cube strength (compressive strength) shall not be allowed for major projects, as the correlation is not well established.\n\n10\n\nIRC:15-2017\n\nWhere it is proposed to estimate the flexural strength by correlating with cube compressive strength, the correlation should first be established with laboratory tests by testing minimum 30 specimens of cubes as well as beams prepared from the same mix which is to be used in the field.\n\n# 4.1.3\n\nWhere facilities for testing beams with three point loading are not available, in such cases, the mix design may be carried out by using compressive strength values and thereafter flexural strength will be determined as per correlation between flexural strength with compressive strength given below.\n\nfcr = 0.7 \u221a(fck) \u2026\u2026\u2026\u2026\u2026\u2026\u2026 (1)\n\nWhere fcr is the Flexural strength in MPa or N/mm\u00b2 and fck is the characteristic compressive strength in MPa or N/mm\u00b2 as per IS:456. For design of cement concrete mixes, guidance may be taken from IRC:44.\n\n# 4.2 Cement Content\n\nThe minimum cement content for the mix corresponding to achieve flexural strength of 4.5 MPa in the field at 28 days is given in para 4.2.1.\n\n# 4.2.1\n\nMinimum cement content shall be 360 kg/m\u00b3 for all type of cements i.e. OPC, PPC, PSC and composite cement. In case fly ash (as per IS:3812- Part 1) is blended at site, the quantity of fly ash shall be restricted to 25 per cent by weight of CM and the quantity of OPC in such a blend shall not be less than 310 kg/m\u00b3. In case of GGBFS, minimum cement content shall be 250 kg. If this minimum OPC content is not sufficient to produce concrete of the specified strength, it shall be increased as necessary. The OPC content, however, shall not exceed 450 kg/m\u00b3 of concrete.\n\n# 4.3 Approximate Proportions\n\nThe approximate proportions by weight necessary to produce concrete satisfying the above conditions using aggregates from the sources designated may be furnished in the tender documents, for guidance only. It should be expressly understood that this information is only for the convenience of the bidder and does not relieve the bidder from the requirement of proper mix design for the specified characteristic strength.\n\n# 4.4 Job Mix\n\nThe job mix determined by the laboratory for the particular aggregates approved by the Engineer shall govern. These proportions will be corrected and adjusted by the Engineer to compensate for moisture content in the aggregates or fluctuations in the grading of coarse and fine aggregates at the time of use. Any change in the source of materials or mix proportions found necessary during the work shall be assessed by making laboratory trial mixes. Contractor must make efforts to get the mix proportion approved at least one and a half month in advance of commencing paving operation in trial length.\n\n11\n\nIRC:15-2017\n\n# 4.5 Water Content and Workability\n\n# 4.5.1\n\nThe maximum free water-cement or water-cementitious material ratio of the concrete mix shall be 0.40. At such a low water cement ratio and on account of long distances over which concrete needs to be transported in road projects, use of superplasticizers is inevitable for achieving the desired workability. The superplasticizers conforming to IS:9103-1999 are generally desirable for road works. The quantity of admixtures shall be determined by trials.\n\nThe requirement of workability depends upon the equipment used for the compaction and the method of placement of concrete. The control of workability in the field shall be exercised by the slump test as per IS:1199. The slump in the range of 20 to 30 mm for concrete laid with slip form paver and 40 to 60 mm for concrete laid with
