Repository: abhirajrs999/KSR

File: data/processed/parsed_docs/IRC-57-2018.json (part 1 of 3)
{
    "full_text": "\n# IRC:57-2018\n\n# RECOMMENDED PRACTICE FOR SEALING OF JOINTS IN CONCRETE PAVEMENTS\n\n# (Second Revision)\n\n\n# ROADS\n\n# INDIAN ROADS CONGRESS\n\n# 2018\n\n\n\nNO_CONTENT_HERE\n\n\n# IRC:57-2018\n\n# RECOMMENDED PRACTICE FOR SEALING OF JOINTS IN CONCRETE PAVEMENTS\n\n# (Second Revision)\n\nPublished by:\n\nINDIAN ROADS CONGRESS\n\nKama Koti Marg,\n\nSector-6, R.K. Puram,\n\nNew Delhi-110 022\n\nNOVEMBER, 2018\n\nPrice : ` 300/- (Plus Packing &#x26; Postage)\n\n\n\n\n# IRC:57-2018\n\n\nFirst Published     :     August, 1974\n\nReprinted           :     September, 2002\n\nReprinted           :     April, 2005\n\nFirst Revision      :     October, 2006\n\nReprinted           :     December, 2008\n\nReprinted           :     March, 2010\n\nReprinted           :     May, 2015\n\nSecond Revision     :     November, 2018\n\n(All Rights Reserved. No part of this publication shall be reproduced, translated or transmitted in any form or by any means without the permission of the Indian Roads Congress)\n\nPrinted at India Offset Press, Delhi - 110 064\n\n500 Copies\n\n\n\nIRC:57-2018\n# CONTENTS\n\n| S.No. | Description                                                      | Page No. |\n| ----- | ---------------------------------------------------------------- | -------- |\n|       | Personnel of the Highways Specifications and Standards Committee | i-ii     |\n| 1.    | Introduction                                                     | 1        |\n| 2.    | Scope                                                            | 2        |\n| 3.    | General                                                          | 2        |\n| 4.    | Shape of the Joint Sealing Groove                                | 3        |\n| 5.    | Type of Joints                                                   | 4        |\n| 6.    | Sealing Details                                                  | 10       |\n| 7.    | Preformed Seals                                                  | 18       |\n| 8.    | Resealing Old Joints                                             | 19       |\n|       | References                                                       | 20       |\n|       | Annexure \u2013 I: Sample calculation for width of joint              | 21       |\n\n\n\nNO_CONTENT_HERE\n\nIRC:57-2018\n# PERSONNEL OF THE HIGHWAYS SPECIFICATIONS AND STANDARDS COMMITTEE\n\n# (As on 24.10.2017)\n\n| 1           | Kumar, Manoj              | Director General (Road Development) & Special Secretary to Govt. of India, Ministry of Road Transport and Highways, New Delhi |\n| ----------- | ------------------------- | ----------------------------------------------------------------------------------------------------------------------------- |\n| 2           | Singh, B.N.               | Addl. Director General, Ministry of Road Transport and Highways, New Delhi                                                    |\n| 3           | Verma, Dr. S.K.           | Chief Engineer (R) S,R & T, Ministry of Road Transport & Highways, New Delhi                                                  |\n| **Members** |                           |                                                                                                                               |\n| 4           | Bamezai, Prof. (Dr.) Gita | R\\&D, Indian Institute of Mass Communication, New Delhi                                                                       |\n| 5           | Basar, Toli               | Chief Engineer, PWD, Arunachal Pradesh                                                                                        |\n| 6           | Bhanot, Balraj            | Chairman, TED, Bureau of Indian Standards, New Delhi                                                                          |\n| 7           | Bongirwar, P.L.           | Secretary (Retd.), PWD Maharashtra                                                                                            |\n| 8           | Gupta, D.P.               | DG(RD) & AS (Retd.), Ministry of Road Transport and Highways, New Delhi                                                       |\n| 9           | Jain, Prof. (Dr.) S.S.    | Professor, Indian Institute of Technology, Roorkee                                                                            |\n| 10          | Jain, R.K.                | Chief Engineer (Retd.), PWD Haryana                                                                                           |\n| 11          | Kadiyali, Dr. L.R.        | Chief Executive, L.R. Kadiyali & Associates, New Delhi (Expired on 18.02.2016)                                                |\n| 12          | Lal, Bhure                | Chairman, Environment Pollution Control Authority, Delhi                                                                      |\n| 13          | Lal, Chaman               | Engineer-in-Chief, Gurugram Metropolitan Development Authority, Haryana                                                       |\n| 14          | Narain, Sunita            | DG, Centre for Science and Environment, New Delhi                                                                             |\n| 15          | Nashikkar, J.T.           | Secretary (Retd.), PWD Maharashtra                                                                                            |\n| 16          | Pandey, R.K.              | Member (Projects), National Highways Authority of India, New Delhi                                                            |\n| 17          | Parida, Prof. (Dr.) M.    | Dean, SRIC, Indian Institute of Technology, Roorkee                                                                           |\n| 18          | Pateriya, Dr. I.K.        | Director (Tech), National Rural Roads Development Agency, New Delhi                                                           |\n| 19          | Pawar, Ajit               | Secretary (Retd.), PWD Maharashtra                                                                                            |\n| 20          | Porwal, Dr. S.S. (VSM)    | ADG (Retd.), Border Roads Organisation, New Delhi                                                                             |\n| 21          | Raju, Dr. G.V.S.          | Engineer-in-Chief (Retd.), Roads & Building, Andhra Pradesh                                                                   |\n| 22          | Rawat, M.S.               | Executive Director, AECOM India Pvt. Ltd.                                                                                     |\n| 23          | Sarangi, D.               | CGM, National Highways Authority of India, New Delhi                                                                          |\n| 24          | Sharma, M.P.              | Chief Engineer, Ministry of Road Transport and Highways, New Delhi                                                            |\n| 25          | Sharma, S.C.              | DG(RD) & SS (Retd.), Ministry of Road Transport and Highways, New Delhi                                                       |\n\n\n\nIRC:57-2018\n# Members\n\n| 26 | Sheokand, Balbir Singh                             | Executive Engineer, PWD Haryana                                             |\n| -- | -------------------------------------------------- | --------------------------------------------------------------------------- |\n| 27 | Singh, Nirmaljit                                   | DG(RD) & SS (Retd.), Ministry of Road Transport and Highways, New Delhi     |\n| 28 | Singh, Pawan Kumar                                 | GM, 3M India Ltd.                                                           |\n| 29 | Sinha, A.V.                                        | DG(RD) & SS (Retd.), Ministry of Road Transport and Highways, New Delhi     |\n| 30 | Tawade, D.O.                                       | Member (T), National Highways Authority of India, New Delhi                 |\n| 31 | The Director, (Chandra, Dr. Satish)                | Central Road Research Institute, New Delhi                                  |\n| 32 | The Director General, (Shrivastava, Lt. Gen. S.K.) | Border Roads Organisation, New Delhi                                        |\n| 33 | The Director General, (Mathur, Vishnu)             | Society of Indian Automobile Manufacturers, New Delhi                       |\n| 34 | The Engineer-in-Chief, (Sharma, Lt. Gen. Suresh)   | Military Engineer Services, New Delhi                                       |\n| 35 | Tickoo, Bimal                                      | Secretary (T), PWD Jammu                                                    |\n| 36 | Tiwari, Prof. (Dr.) Geetam                         | Professor, Indian Institute of Technology, New Delhi                        |\n| 37 | Varshney, Sharad                                   | Superintending Engineer, Ministry of Road Transport and Highways, New Delhi |\n| 38 | Verma, G.L.                                        | MD, Engg and Planning Consultants Ltd., New Delhi                           |\n\n# Corresponding Members\n\n| 1 | Baluja, Dr. Rohit                      | President, Institute of Road Traffic Education, New Delhi               |\n| - | -------------------------------------- | ----------------------------------------------------------------------- |\n| 2 | Bhowmik, Sunil                         | Engineer-in-Chief (Retd.), Tripura                                      |\n| 3 | Kandasamy, C                           | DG(RD) & SS (Retd.), Ministry of Road Transport and Highways, New Delhi |\n| 4 | (Patil, Capt. (Dr.) Rajendra B. Saner) | Central Institute of Road Transport, Pune                               |\n\n# Ex-Officio Members\n\n| 1 | President, (Pradhan, N.K.)                                                | Engineer-in-Chief cum Secretary, Works Department, Odisha          |\n| - | ------------------------------------------------------------------------- | ------------------------------------------------------------------ |\n| 2 | Director General (Road Development) & Special Secretary to Govt. of India | (Kumar, Manoj), Ministry of Road Transport and Highways, New Delhi |\n| 3 | Secretary General, Nirmal, Sanjay Kumar                                   | Indian Roads Congress                                              |\n\nii\n\nIRC:57-2018\n# RECOMMENDED PRACTICE FOR SEALING OF JOINTS IN CONCRETE PAVEMENTS\n\n# 1 INTRODUCTION\n\nIRC:57, \u201cRecommended Practice for Sealing of Joints in Concrete Pavements\u201d was first published in the year 1974. It was revised in the year 2006. Due to considerable changes in the technology for road construction, a need was felt to further update this document and accordingly the task of revision of this document was assigned to Rigid Pavements Committee (H-3). The revised draft was prepared by the subgroup comprising Shri R.K. Jain, Col. (Retd.) V.K. Ganju, Shri M.C. Venkatesha and Shri Satander Kumar. Other than the H-3 Committee members, valuable inputs were received from the officers of S&#x26;R Zone of the Ministry. The draft was deliberated in several meetings of H-3 Committee and was finalized in its meeting held on 9\u1d57\u02b0 September, 2017. The revised draft was placed before the Highways Specifications and Standards Committee (HSS) in its meeting held on 24\u1d57\u02b0 October, 2017. The HSS Committee approved the draft subject to the consideration of the observations of members. The draft document after carrying out the modifications was considered and approved by the Executive Committee of IRC in its meeting held on 2\u207f\u1d48 November, 2017 for placing before the Council of IRC. The Council in its meeting held on 3\u02b3\u1d48 November, 2017 at Bengaluru considered and approved the document for printing.\n\n# The composition of H-3 Committee is as given below:\n\n| Jain, R.K.                     | \u2026\u2026 Convenor                |\n| ------------------------------ | -------------------------- |\n| Arora, V.V.                    | \u2026\u2026 Co-Convenor             |\n| Ganju, Col. (Retd.) V.K.       | \u2026\u2026 Member-Secretary        |\n| Members                        |                            |\n| Avtar, Ram                     | Reddy, S.S.                |\n| Bongirwar, P.L.                | Sengupta, J.B.             |\n| Gajria, Maj. Gen. (Retd.) K.T. | Sharma, M.P.               |\n| Gupta, Prof. (Dr.) P.K.        | Sheokand, B.S.             |\n| Indoria, R.P.                  | Srivastava, R.K.           |\n| Jain, L.K.                     | Tare, Prof. (Dr.) Vandana  |\n| Joshi, Brig. Girish            | Thakar, Vikas              |\n| Kumar, Binod                   | Thombare, Vishal           |\n| Kumar, Raman                   | Tipnis, Col. (Retd.) Manoj |\n| Madaan, Rajesh                 | Trivedi, Anil              |\n\n\n\nIRC:57-2018\nMaiti, Dr. S.C.                      Venkatesha, M.C.\n\nNayak, Sanjay                        Rep. of UltraTech Cement Ltd.\n\nRamana, Dr. G.V.                     (Jain, A.K. upto 17.08.2016 thereafter Ramachandra, Dr. V.)\n\n# Corresponding Members\n\nJusto, Prof. (Dr.) C.E.G.            Ramchandani, S.M.\n\nPandey, Prof. (Dr.) B.B.             Veeraragavan, Prof. (Dr.) A.\n\n# Ex-Officio Members\n\nPresident,                           (Pradhan, N.K.), Engineer-in-Chief\n\nIndian Roads Congress                cum Secretary, Works Department, Odisha\n\nDirector General                     (Kumar, Manoj), Ministry of Road Transport &#x26; Highways\n\nSecretary General,                   Nirmal, Sanjay Kumar\n\nIndian Roads Congress\n\n# 2 SCOPE\n\nThe document prescribes about the practices of forming joints in a concrete pavement and sealing them either using field-moulded sealants or pre-formed compression seals. The technique of resealing of failed old joints has also been given in the document.\n\n# 3 GENERAL\n\n# 3.1\n\nCement concrete pavements (roads, streets, airport apron, taxi-ways and runways, etc) are subjected to volumetric changes (expansion and contraction) caused by changes in their moisture content and/or temperature which leads to initial drying, shrinkage and irreversible creep. These changes cause movements of slabs. If contraction movements are excessively restrained, they will result in cracking of the pavement. On the other hand, the restraint of expansion movements may result in development of compressive stresses that are borne by abutting faces of the slab. Transverse joints are provided to accommodate these movements and thereby prevent development of distress in the pavement. Longitudinal joints are provided to relieve stresses due to wrapping and dividing the pavement into convenient lanes. Joints are also required to facilitate construction.\n\n# 3.2\n\nDetails of different types of joints in concrete pavements are outlined in IRC:15, \u201cCode of Practice for Construction of Jointed Plain Concrete Pavements\u201d. The present standard is intended to augment the provisions contained in IRC:15.\n\n\n\nIRC:57-2018\n# 3.3\n\nThe introduction of joints creates openings in the slab which must be sealed in order to prevent ingress of rain water to the sub-base/subgrade or other unwanted substances, like, grit into the openings. Foreign solid matter which is incompressible must be prevented from accumulating in the joints, otherwise the joints cannot close freely later. Should the joints get clogged with foreign solid matter, malfunctioning of the joints may occur and high stress may be generated in the slab leading to spalling of concrete and development of cracks. Sealing of these joints is done using either field-moulded sealants or preformed compression seal.\n\n# 3.4\n\nThe performance and life of a sealing compound depend not only on the properties of the sealing compound and the mode of application but also on the design of the joints. The types of joints normally formed in concrete pavements are described below.\n\n# 4 SHAPE OF THE JOINT SEALING GROOVE\n\nShape of field-moulded sealant is important as the sealant is subjected to compression and tension during expansion and contraction phases of concrete slab. The sealants which are solid at service temperatures are likely to change in their shape but their volume will remain same during opening off these sealants. The shape of the sealant is important as strains developed in them during expansion and contraction should not exceed the permissible limit. The stresses generated in sealants during expansion and contraction phases are shown in Fig. 1.\n\n|                                                                                | SEALANT             | STRESS FREE CONDITION | TENSILE STRESS AT SEALANT | BOND STRESS AT INTERFACE | COMPRE SSIVE STRESS IN SEALANT | PEELING STRESS AT EDGE | TENSILE STRESS IN FACE MATERIAL |   |   |\n| ------------------------------------------------------------------------------ | ------------------- | --------------------- | ------------------------- | ------------------------ | ------------------------------ | ---------------------- | ------------------------------- | - | - |\n| INITIAL CONDITION OF SLAB                                                      | WHEN SLAB CONTRACTS | WHEN SLAB EXPANDS     |                           |                          |                                |                        |                                 |   |   |\n| Fig. 1 Stresses Generated in Field-Moulded Sealants due to Temperature Changes |                     |                       |                           |                          |                                |                        |                                 |   |   |\n\nThe shape of the joint groove intended as a reservoir of sealant largely depends upon the type of sealant used. Shape factor of a sealant is defined as:\n\n| Sealant Type                          | Shape Factor |\n| ------------------------------------- | ------------ |\n| Hot-poured sealant                    | 1.0-1.25     |\n| Cold poured sealant like Polysulphide | 1.0-1.25     |\n| Silicone                              | 0.75         |\n| Shape factor for expansion joints     | 0.5          |\n\n\nIRC:57-2018\n\nAlthough theoretically the above shape factors are desirable, some authorities feel that ratio of 3:2 is to be preferred. Therefore, a compromise has to be made in deciding the shape factor based on the field experience so that the stress produced within sealant body is within the allowable limit specified by the manufacturers.\n\n# 5 TYPE OF JOINTS\n\n5.1 In cement concrete pavements, the following types of joints are commonly provided:\n\n- (a) Contraction joints\n- (b) Expansion joints\n- (c) Construction joints\n- (d) Longitudinal joints\n\nA typical pavement layout generally adopted in a two-lane road is shown in Fig. 2.\n\n| 7.0 m     |                    |         |\n| --------- | ------------------ | ------- |\n| 3.5 m     | LONGITUDINAL JOINT | 3.5 m   |\n| DOWEL BAR | CONTRACTION JOINT  | TIE BAR |\n\nFig. 2 Joint Configuration of Two Lane Road without Tied Shoulder\n\n4\n\nIRC:57-2018\n\n# 5.2 Contraction Joints\n\nThese are purposely made weakened planes which relieve the tensile stresses in the concrete caused due to changes in moisture content (drying shrinkage) and/or temperature and prevent the formation of irregular cracks due to restraint in free contraction of concrete. They also relieve stresses due to wrapping.\n\nDetails of the contraction joints are given in IRC:15. They are formed initially by sawing a groove of 3-5 mm width up to about one-fourth to one-third the slab thickness as shown in Fig. 6. This facilitates the formation of a natural crack at this location extending to the full depth. In order to seal the joint, the top 10-20 mm of this groove is widened to 8-10 mm as shown in Figs. 3, 4 and 5. For heavy duty roads, these joints are provided with steel dowel bars to improve the continuity of slab and improved performance of joints, including load transfer. Typical cross-section of a contraction joint is given in Fig. 6(a).\n\nNote: Width of contraction joint play an important role to improve the riding quality. As good quality saw cutting machines are available, which can ensure very thin joint as low as 3 mm, low viscosity sealants with higher Movement Accommodation Factor (MAF), good pouring tools are also available and therefore contraction joints with sealing groove width of 6 mm resulting in lower maintenance cost and better riding quality are possible to be designed and constructed.\n\n# 5.3 Longitudinal Joints\n\nLongitudinal joints are provided in multi-lane pavements and also when the pavement is more than 4.0 m wide. They also relieve stresses due to wrapping. Initially joint is cut to a depth 1/4 to 1/3 of the slab. Tie bars are provided at the joints not for load transference but for keeping the adjoining slabs together. The details of such joints are given in IRC:15. The top 10-20 mm depth of the joint is sawn to a width of 6-8 mm for sealing. Typical cross-section of a joint is given in Fig. 6(b).\n\n# 5.4 Expansion Joints\n\nThese are full-depth butt joints provided transversely into which pavement can expand, thus relieving compressive stresses due to expansion of concrete slabs, and preventing any tendency towards distortion, buckling, blow-up and spalling. The current practice is to provide these joints only when concrete slab abuts with bridge or culvert. Details of these joints are given in IRC:15. They are about 20-25 mm in width.\n\nA joint filler board of compressible material conforming to IRC:15 is used to fill the gap between the adjacent slabs at the joint. The height of the filler board is such that its top is 23-25 mm below the surface of the pavement. The joint groove is filled by a sealant as shown in Figs. 3, 4 and 5. Typical cross-section of an expansion joint is given in Fig. 6(c).\n\n5\n\nIRC:57-2018\n# 1\n\n| 8-10  | \u00b1                  | 1            |                 |   |             |\n| ----- | ------------------ | ------------ | --------------- | - | ----------- |\n| 8-10  | \u00b1                  | 3            |                 |   |             |\n| 10-13 | SEALANT            | 10-13        | SEALANT         |   |             |\n| 5     | PAPER bACkED       |              |                 |   | bACkER ROD/ |\n|       | COMPRESSIbLE       |              |                 |   | bACk-UP ROD |\n|       | HEAT RESISTANT     |              | DEbONDING STRIP |   |             |\n|       | CONTRACTION JOINT  |              |                 |   |             |\n|       | 1                  |              | 6-8             | 1 |             |\n| 6-8   | \u00b1                  | 3            |                 |   |             |\n| 8-10  | SEALANT            | 8-10         | SEALANT         |   |             |\n|       | HEAT RESISTANT     |              | DEbONDING TAPE  |   |             |\n| 1-2   |                    |              |                 |   | bACkER ROD/ |\n|       |                    |              |                 |   | bACk-UP ROD |\n|       | LONGITUDINAL JOINT |              |                 |   |             |\n|       | 1                  | 20-25        | \u00b1               |   |             |\n|       | 3                  |              |                 |   |             |\n|       | 20                 | SEALANT      |                 |   |             |\n|       | HEAT RESISTANT     |              |                 |   |             |\n|       | DEbONDING TAPE     |              |                 |   |             |\n|       | 1-2                | COMPRESSIbLE |                 |   |             |\n|       |                    | SYNTHETIC    |                 |   |             |\n|       |                    | FILLER bOARD |                 |   |             |\n|       | ExPANSION JOINT    |              |                 |   |             |\n\n# NOTES:\n\n1. PAPER bACkING OF COMPRESSIbLE DEbONDING STRIP IS NOT NECESSARY IF THE STRIP IS NON-AbSORbENT TYPE.\n2. JOINTS CAN bE SEALED bY ADOPTING ONE OF THE TWO OPTION OF DEbONDING STRIP/bACkER-ROD AS SHOWN.\n3. DEPENDING UPON THE SEALANT MANUFACTURER\u2019S RECOMMENDATION, THE SIDES OF THE GROOVE MAY HAVE TO bE SAND bLASTED/SAND PAPERED AND PRIMED.\n4. THE GROOVE AND SEALANT DIMENSIONS SHOWN ARE ONLY FOR GUIDANCE.\n5. bACkER ROD/bACk-UP ROD SHALL bE ExPANDED CLOSED-CELL POLYETHYLENE FORM.\n6. ENDS OF THE SEALANT GROOVE SHALL bE PLUGGED bEFORE POURING SEALANT TO AVOID SPILLAGE LATERALLY.\n7. ALL DIMENSIONS ARE IN mm.\n\nFig. 3 Sealing Details of Joints (Grooves Suitable for Hot Poured Rubberised Bitumen Sealant)\n\n6\n\nIRC:57-2018\n# 1\n\n# SEALANT\n\n| SEALANT           | SEALANT         |\n| ----------------- | --------------- |\n| PAPER BACKED      | BACK-UP ROD     |\n| COMPRESSIBLE      | DEBONDING STRIP |\n| CONTRACTION JOINT |                 |\n\n# 1\n\n# SEALANT\n\n| SEALANT            | SEALANT     |\n| ------------------ | ----------- |\n| DEBONDING TAPE     | BACK-UP ROD |\n| LONGITUDINAL JOINT |             |\n\n# 1-2\n\n# SEALANT\n\n| SEALANT         | DEBONDING TAPE         |\n| --------------- | ---------------------- |\n| COMPRESSIBLE    | SYNTHETIC FILLER BOARD |\n| EXPANSION JOINT |                        |\n\n# NOTES:\n\n1. PAPER BACKING OF COMPRESSIBLE DEBONDING STRIP IS NOT NECESSARY IF THE STRIP IS NON-ABSORBENT TYPE.\n2. JOINTS CAN BE SEALED BY ADOPTING ONE OF THE TWO OPTIONS OF DEBONDING STRIP/BACKER-ROD AS SHOWN.\n3. DEPENDING UPON THE SEALANT MANUFACTURER\u2019S RECOMMENDATION, THE SIDES OF THE GROOVE MAY HAVE TO BE SAND BLASTED/SAND PAPERED AND PRIMED.\n4. THE GROOVE AND SEALANT DIMENSIONS SHOWN ARE ONLY FOR GUIDANCE.\n5. BACKER ROD/BACK-UP ROD SHALL BE EXPANDED CLOSED-CELL POLYETHYLENE FORM.\n6. ENDS OF THE SEALANT GROOVE SHALL BE PLUGGED BEFORE POURING SEALANT TO AVOID SPILLAGE LATERALLY.\n7. ALL DIMENSIONS ARE IN mm.\n\n# Fig. 4 Sealing Details of Joints (Grooves Suitable for Cold Polysulphide Sealant)\n\n\n\nIRC:57-2018\n# Sealing Details of Joints\n\n| SEALANT      | PAPER BACKED   |         | BACK-UP ROD    | DEBONDING STRIP        | CONTRACTION JOINT  |   |\n| ------------ | -------------- | ------- | -------------- | ---------------------- | ------------------ | - |\n| COMPRESSIBLE |                |         |                |                        |                    |   |\n| 6-7          | 6-8            |         |                |                        |                    |   |\n|              |                | SEALANT | DEBONDING TAPE | BACK-UP ROD            | LONGITUDINAL JOINT |   |\n| 6            |                |         |                |                        |                    |   |\n| 1            | 20-25          |         |                |                        |                    |   |\n| SEALANT      | DEBONDING TAPE |         | COMPRESSIBLE   | SYNTHETIC FILLER BOARD | EXPANSION JOINT    |   |\n| 1-2          |                |         |                |                        |                    |   |\n|              | 10             | 1-2     |                |                        |                    |   |\n\n# NOTES:\n\n1. PAPER BACKING OF COMPRESSIBLE DEBONDING STRIP IS NOT NECESSARY IF THE STRIP IS NON-ABSORBENT TYPE.\n2. JOINTS CAN BE SEALED BY ADOPTING ONE OF THE TWO OPTIONS OF DEBONDING STRIP/BACKER-ROD AS SHOWN.\n3. DEPENDING UPON THE SEALANT MANUFACTURER\u2019S RECOMMENDATION, THE SIDES OF THE GROOVE MAY HAVE TO BE SAND BLASTED/SAND PAPERED AND PRIMED.\n4. THE GROOVE AND SEALANT DIMENSIONS SHOWN ARE ONLY FOR GUIDANCE.\n5. BACKER ROD/BACK-UP ROD SHALL BE EXPANDED CLOSED-CELL POLYETHYLENE FORM.\n6. ENDS OF THE SEALANT GROOVE SHALL BE PLUGGED BEFORE POURING SEALANT TO AVOID SPILLAGE LATERALLY.\n7. ALL DIMENSIONS ARE IN mm.\n\nFig. 5 Sealing Details of Joints (Grooves Suitable for Cold Silicone Sealant)\n\nIRC:57-2018\n\n# TOP OF THE GROOVE IS WIDENDED FOR SEALING PURPOSE\n\n# MS ROUND DOWEL BAR\n\ndtd 3 d\n\n# PLASTIC SHEATHING\n\n# CONTRACTION JOINT WITH DOWEL BAR\n\n(a)\n\nTOP OF THE GROOVE IS WIDENDED FOR SEALING PURPOSE\n\n# TIE BAR\n\ndtd 3 d\n\n150 mm LENGTH PAINTED WITH BITUMINOUS PAINT\n\n# LONGITUDINAL JOINT WITH THE-ROD BETWEEN TWO LANES\n\n(b)\n\n# DOWEL CAP FILLED WITH COMPRESSIBLE MATERIAL\n\nCOMPRESSIBLE FILLER BOARD\n\n100 mm\n\n# MS ROUND DOWEL BAR\n\n# PLASTIC SHEATHING\n\n# EXPANSION JOINT WITH DOWEL\n\n(c)\n\n# Fig. 6 Typical Cross-Section of Joints\n\n9\n\n\n\nIRC:57-2018\n# 5.5 Construction Joints\n\nThe need for such joints arises when construction work is required to be stopped at a place other than the location of contraction or an expansion joint, due to some breakdown of the machinery or any other reason. Such joints are of butt type and extend to the full depth of the pavement. The sealing of such joints shall be done in the same manner as for contraction joints, by cutting a groove 10-12 mm wide and 20-25 mm deep. The work should normally be stopped at the regular location of contraction or expansion joint.\n\n# 5.6 Groove Dimensions\n\nThe size of the joint grooves is shown in Figs. 3, 4 and 5. The grooves shall not deviate from the specified size by \u00b1 1 mm both in depth and width.\n\nA sample calculation for the width of contraction joint is attached as Annexure-I.\n\n# 6 SEALING DETAILS\n\n# 6.1 Steps involved in sealing operation of field-moulded sealant:\n\n- Widening of the first saw cut of 3-4 mm to the required dimension as shown in Figs. 3, 4 and 5. The grooves shall be checked for tolerance using width and depth gauges.\n- Sand blasting the groove face if the sealant manufacturer recommends it.\n- Cleaning the groove with air compressor.\n- Insertion of debonding strip.\n- Priming the sides of the sealant, if the sealant manufacturer recommends it.\n- Pouring of sealant.\n\nThe sealants shall be applied only after the concrete slabs have been cured to the specified duration, and there is no trace of moisture in the exposed faces of the joint groove.\n\n# 6.2 Sawing of Groove\n\nAll joints (except the construction and expansion joint) be sawn. The sawing of joints should be a two-phase operation. In the first phase, the initial sawing is done to the required depth (one-fourth to the one-third the depth) with a 3 mm blade soon after concrete sets and is capable of taking the load of cutting machine and the weight of the operator. This cut is intended to induce the full-depth crack at the intended location. Since the next phase of sawing may be taken up after a lapse of time, the joint should be filled with a temporary seal such as jute rope. This seal will keep the incompressible material like stone pieces and dirt out of the joint and reduce the potential spalling. The second phase of saw cut is then made prior to the installation of the sealant. This saw-cut widens the groove to the finally designed size and provides a reservoir for the sealant material. When the second saw-cut is made, the temporary seal is pushed into the bottom of the widened groove so as to prevent all\n\n\n\n# IRC:57-2018\n\nExtraneous material from entering the joint including slurry generated during sawing process. Depth/width gauges shall be used to control the dimension of the groove. If rough arises develop when grooves are made, they shall be ground to provide a chamfer of 3 mm width. If the groove is at an angle up to 10 degrees from the perpendicular to the surface, the overhanging edge of the sealing groove shall be sawn or ground perpendicular. If spalling occurs or the angle of the former is greater than 10 degrees, the joint sealing groove shall be sawn wider and perpendicular to the surface to encompass the defects up to a maximum width, including any chamfer, of 35 mm for transverse joints and 20 mm for longitudinal joints. If the spalling cannot be eliminated then the arises shall be repaired by an approved thin bonded arises repair material using epoxy mortar. All grooves shall be cleaned of any dirt or loose material by air blasting with filtered, oil-free compressed air. If need arises, the cleaning may be done by pressurized water jets. Depending upon the requirement of the sealant manufacturer, the sides of the grooves may be sand blasted to increase the bondage between the sealant and the concrete. Based on the recommendation of manufacturer, the joint grooves shall be primed before applying sealant. At the time of priming and sealing, the groove shall be clean and dry.\n\nAs per IRC:15, joint cutting equipment which can be used to cut joint at the early age of concrete is called as early-entry saw. This is light weight equipment and has a plate called \u2018skid plate\u2019 on both sides of saw to keep concrete pressed at the location of saw cutting to basically control raveling. With use of early-entry joint cutting equipment, joints can be cut even earlier than that mentioned above with the permission of the Engineer. The depth of cut shall be minimum 10 % of slab thickness subject to 30 mm minimum.\n\nEarly-entry saw cutting are dry-cuts so their blades are designed for use without water for cooling. They are also \u201cup-cut\u201d saws, meaning that the cutting edge of the blade moves upward during operation. This helps to push debris out of the joint. In addition, they have a skid plate, which slides on the concrete surface and has slot through which the saw blade is inserted. The skid plate holds the concrete in place during cutting to minimize crumbling/raveling/dislodging of aggregates from the joint edges. The gap between the blade and the edge of the slot is extremely narrow. Over time, abrasion may cause widening of the slot and increases the chance for edge ravelling of the joint. Therefore, early-entry saw cutting requires replacement of skid plate each time the blade is replaced for maximum effectiveness.\n\n# 6.3 Paper-backed Debonding Strip\n\nBefore sealing, the temporary seal provided for blocking the ingress of dirt, soil, stone chips etc. shall be removed carefully. A debonding strip is then inserted in the groove to break the bond between the sealant and the bottom of the groove and to plug the groove so that the sealant may not leak through the initial groove and ultimately into the cracks. The details are given in Figs. 3, 4 and 5. The heat resistant debonding strips are required for those cases where hot poured sealant is used. In the case of compressible debonding strip to be used in contraction joint, normally the strip is provided with a paper-back so that sealant is not absorbed by the debonding strip. If the strip is non-absorbant type no paper-back is required.\n\nIRC:57-2018\n\nThe width of the debonding strip shall be more than the width of joint groove so that it is held tightly in the groove.\n\nIn the case of longitudinal joints there is no need to install compressible debonding strip but a debonding tape of 1.0-2.0 mm thickness is sufficient to plug the groove so that sealant does not flow downwards in the first cut groove. Heat resistant debonding strip, however, is to be used when hot-poured sealant is used.\n\n# 6.4 Debonding Strip and backer Rod/back-up Rod\n\nIn the case of sealing of joint grooves with field moulded technique, debonding strip of backer roads are required to prevent sealant flowing through bottom of the joint and prevent sealant adhesion to the bottom of the groove. The debonding strip is normally of rectangular cross-section and of about 5 mm thickness and is provided with a paper backing to reduce the loss of sealant by absorption. The backer rod with round section is used without any paper backing as the closed cell foam used does not absorb sealant. The types of materials used for debonding strip and backer rod are:\n\n- Polyethylene foam: This is a closed-cell foam that does not absorb water and is moderately compressible. As this material gets affected by heat, this is used for cold-poured joints.\n- Cross linked polyethylene foam: This is compatible with hot-poured sealants. It is a closed-cell foam that does not absorb water and is moderately compressible, but will not melt in contact with hot-poured sealant.\n- Polyurethene foam: It is of open cell foam which can absorb moisture but does not get affected by hot-pour sealant. It is very compressible and normally used with hot-pour sealant.\n\nThe backer/back-up rods shall conform to ASTMC 5249-95 or ASTMD 3575.\n\n# 6.5 Cleaning/Sand Blasting of Sides of the Groove\n\nDuring the widening of the joint groove, water is fed to the diamond edged saw as coolant for grooving. The slurry produced normally gets coated as a thin film on the sides of the groove which acts as a barrier between sealant and concrete. Therefore, there is a need to clean the sides of the groove with sand blasting, water jet and subsequently, with an air jet as recommended by the manufacturer. As the surface of sides becomes smoother during grooving/widening it is generally necessary to sand blast the sides. The pitted surface of sides of the groove is helpful in improving the bond between sealant and concrete.\n\n# 6.6 Priming\n\nA primer is used to improve the adhesive bond between sealing compound and concrete, to penetrate the pores of the concrete and to coat it with a thin film of viscous sticky material. The primer must have a very low viscosity so as to penetrate the pores of the concrete. The primer to be used shall be a recommended by the sealant manufacturer.\n\n12\n\nIRC:57-2018\nThe primer shall be applied to the joint faces by spray or brush as soon as the surface is prepared, cleaned and dried as per specification. The primer shall be applied carefully so that the joint surfaces are evenly coated. Pools of excess primer shall be avoided as these may be detrimental to the subsequent performance of the sealant. Some sealant manufacturers do not recommend use of primer with their product, but cleaning and sand blasting sides may be necessary.\n\n# 6.7 Types of Sealants\n\nThere are two main categories of materials for sealing of joints in cement concrete pavements, viz:\n\n- Hot-poured sealants\n- Cold poured sealants\n\nTable 1 gives the brief details of various joint sealants in use.\n\n| Sealant Type                           | Specification                                    | Properties                                       |                                        |\n| -------------------------------------- | ------------------------------------------------ | ------------------------------------------------ | -------------------------------------- |\n| Hot Poured Joint Sealants              | Rubberized Bitumen Sealant                       | IS 1834                                          | Self leveling                          |\n|                                        | Polymeric Asphalt Based                          | AASHTO MO173                                     | Self leveling                          |\n|                                        |                                                  | ASTM D 34005                                     | Self leveling                          |\n|                                        |                                                  | US Federal Highways Administration Specification | Self leveling                          |\n|                                        |                                                  | SS-S-1401 C                                      | Self leveling                          |\n|                                        |                                                  | ASTM D 1190                                      | Self leveling                          |\n| Polymeric Sealant                      | ASTM D 3405                                      | Self leveling                                    |                                        |\n| Low Modulus
